Repository: GREENMAMOS/semiconductor-process-data-analysis

# Semiconductor Process Data Analysis

**센서 안정성 확인에서 Recipe–계측 데이터 연결, wafer 취약 위치 분석, 후속 Split 설계까지 수행한 반도체 증착 공정 데이터 분석 프로젝트입니다.**

Excel에서 직접 수행한 데이터 정리·계산·시각화를 바탕으로, 분석 순서와 판단 근거를 Python 코드와 공개용 집계 데이터로 정리했습니다. AI는 결과 해석을 보조하는 데 활용했습니다.

## 핵심 결과

| 분석 과제 | 수행 내용 | 결과 |
|---|---|---|
| 설비 센서 안정성 | 초기 ramp-up 분리, 3개 Run의 유량과 참고 범위 비교 | 안정 구간의 평균 유량이 200 sccm에 근접 |
| 조건별 두께 분석 | 25개 공정 실행의 Input–Output 연결, AVG·MIN·MAX·산포 비교 | 초기 **3,200 Å ± 400 Å** 기준에서 Run23을 우선 후보로 선정 |
| 위치별 취약성 | 각 wafer 평균 대비 절대편차를 49개 위치별로 집계 | **49번 위치 420.22 Å**, 유효 wafer 24개 기준 최대 |
| 후속 평가 설계 | 변경 **3,500 Å ± 300 Å** 기준으로 온도·시간 보정 | **234.7℃·55초**, 예상 AVG **3,481.20 Å**, 9개 Split 계획 |

Run23은 유효 측정 **45/49개 위치** 기준의 후보입니다. 후속 조건은 선형 가정에 따른 예측이며 실험 완료 결과가 아닙니다.

## 분석 흐름

```mermaid
flowchart TD
 A[센서 시간 정렬과 ramp-up 분리] --> B[Run별 안정 구간 비교]
 C[Recipe Input 정리] --> E[조건 번호로 Input–Output 연결]
 D[두께·GOF·결측 확인] --> E
 E --> F[Target·MIN/MAX·Uniformity 비교]
 F --> G[Run23 후보 선정]
 E --> H[wafer 평균 대비 위치별 절대편차]
 H --> I[49-point map과 취약 위치 선정]
 G --> J[온도·시간 보정과 후속 Split 계획]
 I --> J
```

## 1. 센서 전처리와 안정 구간 비교

시간축에 Run1·Run2·Run3을 맞추고 초기 과도 구간을 분리했습니다. 같은 유량 데이터에 목표값 ±1%와 엑셀의 표준편차 기반 참고 범위를 적용해 변동 수준을 확인했습니다.
엑셀의 두 번째 범위는 **목표값 200 ± 3×통합 표준편차**입니다. 공개 노트북의 **Run별 평균 ±3σ**와 계산 기준이 다르므로 따로 설명했습니다. [전처리와 센서 분석 상세](docs/01_preprocessing_and_matching.md)

## 2. 조건별 Target 적합성 비교

초기 Spec **3,200 Å ± 400 Å**에 대해 평균과 최솟값·최댓값을 함께 비교했습니다. 요약표 기준으로 관측 MIN–MAX가 규격 내인 Run19와 Run23 중 Target과 평균의 차이가 더 작은 Run23을 선정했습니다.
| 조건 | AVG (Å) | MIN (Å) | MAX (Å) | Target과 평균 차이 (Å) | Uniformity (%) |
|---|---:|---:|---:|---:|---:|
| Run19 | 3,143.88 | 2,815.92 | 3,439.55 | 56.12 | 9.92 |
| Run23 | 3,154.61 | 2,833.03 | 3,470.22 | 45.39 | 10.10 |

Run23의 4개 결측 위치는 재계측이 필요합니다. [조건 비교·선정 근거 상세](docs/02_condition_and_wafer_analysis.md)

## 3. Wafer 49-point 취약 위치 분석

각 측정값에서 해당 wafer의 평균을 뺀 **절대편차**를 계산하고, 같은 위치의 유효 wafer들에 대해 평균을 냈습니다. 결측값은 0으로 채우지 않았습니다.
49번은 평균 절대편차 **420.22 Å**, 48번은 **413.25 Å**였습니다. 두 위치를 포함한 외곽 영역을 우선 확인 대상으로 해석했습니다. 이 지표는 불량 확률이나 원인 확정을 의미하지 않습니다.

## 4. 변경 Spec을 위한 후속 실험 설계

**Uniformity 10% 이하**를 분석자가 정한 선별 기준으로 적용하고, 그중 평균 두께가 가장 큰 Run19를 기준점으로 삼았습니다. 기존 비교에서 확인한 온도 저하 경향을 이용해 균일도를 개선하고, 증착률 감소를 시간 증가로 보정하는 계획을 세웠습니다.
- 변경 목표: **3,500 Å ± 300 Å**
- 설계 참고 Uniformity: **8.57%** = 300 ÷ 3,500 × 100
- 계산 온도·시간: **234.72℃·55.30초**
- 평가 후보: **234.7℃·55초**, 예상 평균 **3,481.20 Å**
- 평가 계획: Si2H6 195 sccm 고정, Power·온도 3개 조합에서 시간 50·55·60초 비교

8.57%는 별도 요구 규격이 아닌 설계 참고값입니다. 모든 측정 위치의 두께가 3,200–3,800 Å에 들어오는지는 실제 MIN·MAX로 확인해야 합니다. [기준 조건·계산식·전체 Split 표](docs/03_follow_up_experiment.md)

## 데이터 검증과 해석 범위

- 현재 계측표에는 두께값 **9개 결측**이 있습니다. Run21의 5개 위치는 낮은 GOF와 겹치고, Run23에는 별도로 4개 결측이 있습니다.
- Run21 평균은 시트마다 차이가 있습니다. **원본 요약표 수치와 유효값 재계산 수치를 병기**하고, 위치별 분석은 유효값으로 wafer 평균을 다시 계산했습니다.
- Uniformity 정의는 **(MAX−MIN) / (2×AVG) × 100**이며, 작을수록 두께 범위가 상대적으로 좁습니다.
- Power·온도·시간 비교는 관찰 경향입니다. 통계적 유의성이나 양산 재현성은 검증하지 않았습니다.

[데이터 출처·수치 차이·재현 범위](docs/04_data_provenance.md) · [향후 분석 자동화 계획](docs/05_automation_roadmap.md)

## 실행 방법

저장소 루트에서 실행합니다. 공개 집계 CSV를 사용하므로 원본 Excel 없이 노트북과 그래프를 실행할 수 있습니다.

```bash
pip install -r requirements.txt
python -m src.render_detailed
python -m pytest -q
jupyter notebook
```

| 노트북 | 내용 |
|---|---|
| [01](analysis/01_process_sensor_stability.ipynb) | ramp-up 분리와 Run별 센서 통계 |
| [02](analysis/02_deposition_parameter_analysis.ipynb) | 고정 조건군 비교와 대표 wafer 두께 map |
| [03](analysis/03_quality_and_target_selection.ipynb) | 품질 확인·원본/재계산 차이·초기 규격 후보 선정 |
| [04](analysis/04_wafer_location_analysis.ipynb) | 위치별 절대편차 집계·유효 개수·취약 위치 map |
| [05](analysis/05_follow_up_experiment.ipynb) | Run19 선정·온도/시간 계산·9개 Split |

## PPT
- [📄 View Portfolio (PDF)](./Jiwon_Yoo_Manufacturing_Data_AI_Portfolio.pdf)
- [📊 Download Portfolio (PPTX)](./Jiwon_Yoo_Manufacturing_Data_AI_Portfolio.pptx)

## 저장소 구성

```text
analysis/  단계별 실행 노트북
docs/      전처리·조건 선정·위치 분석·후속 평가 근거
data/      센서 샘플·조건 요약·위치별 집계·검증 표
images/    재생성 가능한 분석 그래프
src/       데이터 읽기·계산·시각화 함수
tests/     계산식·결측 처리·데이터 공개 항목 검증
```

**사용 도구:** Excel, Python, pandas, NumPy, Matplotlib, openpyxl, Jupyter Notebook

교육용 공정 데이터를 분석한 프로젝트입니다. 원본 Excel·PPT 전체와 개인정보는 포함하지 않았으며, 실제 공정 조건 적용에는 추가 평가가 필요합니다.

File: analysis/01_process_sensor_stability.ipynb
# Process sensor stability

This notebook compares three Si2H6 flow runs and excludes the initial ramp-up interval before calculating stability statistics.

```
from pathlib import Path
import pandas as pd
import matplotlib.pyplot as plt

data = pd.read_csv('../data/process_sensor_summary.csv')
data.head()
```

    run  process_time  si2h6_flow  target  stable_interval
0  Run1             1       33.91     200            False
1  Run1             2      191.01     200            False
2  Run1             3      201.14     200            False
3  Run1             4      200.55     200             True
4  Run1             5      200.35     200             True

```
stable = data.loc[data['stable_interval']].copy()
summary = stable.groupby('run')['si2h6_flow'].agg(['count','mean','std'])
summary['lower_3sigma'] = summary['mean'] - 3 * summary['std']
summary['upper_3sigma'] = summary['mean'] + 3 * summary['std']
summary.round(4)
```

      count      mean     std  lower_3sigma  upper_3sigma
run                                                      
Run1     27  200.0693  0.1488      199.6229      200.5156
Run2     26  200.0496  0.1194      199.6913      200.4080
Run3     28  200.0111  0.1025      199.7036      200.3186

```
fig, ax = plt.subplots(figsize=(9,5))
for run, group in data.groupby('run'):
    ax.plot(group['process_time'], group['si2h6_flow'], marker='o', markersize=3, label=run)
ax.axhline(data['target'].median(), color='black', linestyle='--', label='Target')
ax.axvspan(data['process_time'].min(), 3, color='lightgray', alpha=.5, label='Ramp-up excluded')
ax.set(title='Si2H6 flow stability by run', xlabel='Process time (s)', ylabel='Flow (sccm)')
ax.legend(ncol=2)
fig.tight_layout()
fig.savefig('../images/sensor_stability_by_run.png', dpi=180, bbox_inches='tight')
plt.show()
```

## Interpretation

The first three observations are treated as ramp-up, not steady-state evidence. Stability is assessed from the remaining samples using the sample mean, sample standard deviation, and an empirical mean ± 3σ band. This is a comparative exercise, not a validated production control limit.

File: analysis/02_deposition_parameter_analysis.ipynb
# Deposition parameter analysis

This notebook compares film-thickness statistics as Si2H6 flow changes while the other listed recipe settings remain fixed.

```
import pandas as pd
import matplotlib.pyplot as plt

conditions = pd.read_csv('../data/deposition_condition_summary.csv')
wafer = pd.read_csv('../data/wafer_uniformity_sample.csv')
conditions.head()
```

        recipe  si2h6_flow  power  ...  min_thickness   range  standard_deviation
0   FT0524_Pre         200    400  ...        2736.35  961.28          293.644867
1   FT0524_Pre         200    400  ...        2784.08  944.94          289.046145
2  FT0524_run1         200    400  ...        2836.33  823.62          252.340050
3  FT0524_run2         200    400  ...        2718.10  778.67          240.343067
4  FT0524_run3         200    400  ...        2706.81  784.80          240.838988

[5 rows x 10 columns]

```
ordered = conditions.sort_values('si2h6_flow')
comparable = ordered[(ordered['power'] == 400) & (ordered['temperature'] == 400) & (ordered['time_sec'] == 30) & ~ordered['recipe'].str.contains('Pre')]
trend = comparable.groupby('si2h6_flow', as_index=False)['average_thickness'].mean()
fig, ax = plt.subplots(figsize=(8,5))
ax.scatter(comparable['si2h6_flow'], comparable['average_thickness'], s=65)
ax.plot(trend['si2h6_flow'], trend['average_thickness'], alpha=.7)
ax.set(title='Si2H6 flow and mean film thickness\n400 W, 400 C, 30 s', xlabel='Si2H6 flow (sccm)', ylabel='Mean thickness (Å)')
fig.tight_layout()
fig.savefig('../images/gas_flow_vs_thickness.png', dpi=180, bbox_inches='tight')
plt.show()
```

```
fig, ax = plt.subplots(figsize=(9,5))
ax.errorbar(ordered['si2h6_flow'], ordered['average_thickness'], yerr=ordered['standard_deviation'], fmt='o', capsize=4)
ax.set(title='Process-condition variation', xlabel='Si2H6 flow (sccm)', ylabel='Mean thickness ± 1 SD (Å)')
fig.tight_layout()
fig.savefig('../images/process_condition_variation.png', dpi=180, bbox_inches='tight')
plt.show()
```

```
fig, ax = plt.subplots(figsize=(6.5,5.5))
points = ax.scatter(wafer['x_mm'], wafer['y_mm'], c=wafer['thickness'], s=125, cmap='viridis', edgecolor='white', linewidth=.5)
fig.colorbar(points, ax=ax, label='Thickness (Å)')
ax.set_aspect('equal')
ax.set(title='Representative wafer thickness map', xlabel='x (mm)', ylabel='y (mm)')
fig.tight_layout()
fig.savefig('../images/wafer_uniformity_map.png', dpi=180, bbox_inches='tight')
plt.show()
```

## Interpretation and limits

The plots show association, not proof of causality. Results come from an educational dataset and should be interpreted as a structured comparison of recipe conditions. Production decisions would require repeat runs, measurement-system checks, and confirmed specification limits.

File: analysis/03_quality_and_target_selection.ipynb
# 전처리 확인과 초기 Target 조건 선정
초기 규격: **3,200 Å ± 400 Å**. 원본 요약표와 유효값 재계산을 구분합니다.

```
from pathlib import Path
import sys
import pandas as pd
from IPython.display import display, Image
ROOT = Path.cwd() if (Path.cwd() / 'data').exists() else Path.cwd().parent
sys.path.insert(0, str(ROOT))
from src.detailed_analysis import evaluate_conditions, follow_up_estimate
from src.render_detailed import render
render(ROOT)
```

## 1. 계측 품질과 결측 위치
현재 파일에서 확인되는 결측을 보여줍니다. GOF 임계값이나 삭제 이력은 임의로 가정하지 않습니다.

```
quality = pd.read_csv(ROOT/'data/measurement_quality_summary.csv')
missing = pd.read_csv(ROOT/'data/missing_measurement_audit.csv')
display(quality[quality.missing_thickness_count > 0])
display(missing)
assert len(missing) == 9
```

    condition_id   gof_min  ...  valid_thickness_count  missing_thickness_count
22            23  0.812330  ...                     44                        5
24            25  0.970035  ...                     45                        4

[2 rows x 5 columns]

   condition_id        recipe  wf  point       gof
0            23  FT0524_run21   8     45  0.833123
1            23  FT0524_run21   8     46  0.819800
2            23  FT0524_run21   8     47  0.823120
3            23  FT0524_run21   8     48  0.823450
4            23  FT0524_run21   8     49  0.812330
5            25  FT0524_run23  10     37  0.973382
6            25  FT0524_run23  10     40  0.973266
7            25  FT0524_run23  10     43  0.972898
8            25  FT0524_run23  10     47  0.978109

## 2. 원본 요약표와 재계산 대조
Run21은 유효값 44개의 평균과 요약표 평균이 다릅니다.

```
audit = pd.read_csv(ROOT/'data/condition_evaluation.csv')
display(audit.loc[audit.average_difference_a.abs() > 0.01, ['recipe','average_thickness','recomputed_average_a','average_difference_a','valid_point_count']])
```

          recipe  average_thickness  ...  average_difference_a  valid_point_count
22  FT0524_run21        2549.726873  ...              3.244187                 44

[1 rows x 5 columns]

## 3. 관측 MIN–MAX가 규격 내인 조건의 Target 차이 비교
Uniformity=(MAX−MIN)/(2×AVG)×100. Run23은 45개 유효 위치의 결과이며 4개 누락은 재계측 대상입니다.

```
conditions = pd.read_csv(ROOT/'data/deposition_condition_summary.csv')
evaluated = evaluate_conditions(conditions)
candidates = evaluated[evaluated.observed_points_within_spec].sort_values('target_gap_a')
display(candidates)
assert candidates.iloc[0].recipe == 'FT0524_run23'
display(Image(filename=str(ROOT/'images/initial_spec_comparison.png')))
```

          recipe  si2h6_flow  ...  target_gap_a  observed_points_within_spec
24  FT0524_run23         175  ...     45.385624                         True
20  FT0524_run19         195  ...     56.122449                         True

[2 rows x 14 columns]

## 결과
Run19와 Run23의 관측 MIN–MAX가 초기 규격에 들어옵니다. Target 차이가 더 작은 Run23을 우선 후보로 선정하되 누락 위치와 반복 실험을 확인해야 합니다.

File: analysis/04_wafer_location_analysis.ipynb
# Wafer 위치별 평균 절대편차
계측값에서 해당 wafer 유효값 평균을 뺀 절대편차를 같은 위치끼리 평균냅니다.

```
from pathlib import Path
import sys
import pandas as pd
from IPython.display import display, Image
ROOT = Path.cwd() if (Path.cwd() / 'data').exists() else Path.cwd().parent
sys.path.insert(0, str(ROOT))
from src.detailed_analysis import evaluate_conditions, follow_up_estimate
from src.render_detailed import render
render(ROOT)
```

## 1. 집계 데이터와 유효 개수
공개 CSV에는 위치별 절대편차 합계와 유효 wafer 수를 포함합니다. 전체 원시 계측값은 공개하지 않았습니다.

```
points = pd.read_csv(ROOT/'data/wafer_location_error_summary.csv')
points['reproduced_mad'] = points.absolute_deviation_sum / points.valid_wafer_count
assert (points.reproduced_mad - points.mean_absolute_deviation).abs().max() < 1e-5
display(points[['point','valid_wafer_count','absolute_deviation_sum','reproduced_mad']])
```

    point  valid_wafer_count  absolute_deviation_sum  reproduced_mad
0       1                 25             1604.437152       64.177486
1       2                 25             2331.170391       93.246816
2       3                 25              361.707342       14.468294
3       4                 25             2727.156754      109.086270
4       5                 25             4633.805589      185.352224
5       6                 25             5113.742939      204.549718
6       7                 25             3676.102694      147.044108
7       8                 25              609.249105       24.369964
8       9                 25             2038.780331       81.551213
9      10                 25             6397.629497      255.905180
10     11                 25             4585.535031      183.421401
11     12                 25             2259.937881       90.397515
12     13                 25              599.022189       23.960888
13     14                 25             3262.528614      130.501145
14     15                 25             5669.443234      226.777729
15     16                 25             7264.239061      290.569562
16     17                 25             8250.449904      330.017996
17     18                 25             7802.284835      312.091393
18     19                 25             6936.100505      277.444020
19     20                 25             4750.231674      190.009267
20     21                 25             1903.440888       76.137636
21     22                 25              861.370588       34.454824
22     23                 25             3521.205629      140.848225
23     24                 25             5749.171013      229.966841
24     25                 25             6746.506211      269.860248
25     26                 25             9912.917431      396.516697
26     27                 25             8903.240930      356.129637
27     28                 25             7430.956385      297.238255
28     29                 25             5335.621859      213.424874
29     30                 25             3165.181265      126.607251
30     31                 25              873.081049       34.923242
31     32                 25             1284.510645       51.380426
32     33                 25             3487.580698      139.503228
33     34                 25             5286.522826      211.460913
34     35                 25             6380.127049      255.205082
35     36                 25             7469.266998      298.770680
36     37                 24             7153.634690      298.068112
37     38                 25             7238.624434      289.544977
38     39                 25             6666.563415      266.662537
39     40                 24             4865.426213      202.726092
40     41                 25             2967.302556      118.692102
41     42                 25              876.488440       35.059538
42     43                 24             1288.919753       53.704990
43     44                 25             3858.796860      154.351874
44     45                 24             6143.603432      255.983476
45     46                 24             8030.414743      334.600614
46     47                 23             8880.069660      386.089985
47     48                 24             9917.966107      413.248588
48     49                 24            10085.179650      420.215819

## 2. 원시 데이터부터 계산할 때 사용하는 함수
원본 파일을 가진 경우 `load_measurements`로 조건 번호를 연결하고 `point_deviation`으로 재계산합니다. 다음은 결측 처리 정의를 보여주는 작은 예시이며 실제 공정 결과가 아닙니다.

```
from src.detailed_analysis import point_deviation
example = pd.DataFrame({'condition_id':[1,1,2,2], 'point':[1,2,1,2], 'thickness':[100.,120.,200.,float('nan')]})
display(point_deviation(example))
```

   point  valid_wafer_count  absolute_deviation_sum  mean_absolute_deviation
0      1                  2                    10.0                      5.0
1      2                  1                    10.0                     10.0

## 3. 위치별 순위와 49-point map
각 wafer 평균은 현재 유효 두께로 재계산했습니다. 원본 캐시 값과 일부 위치에서 차이가 있지만 49번 최대 결론은 같습니다.

```
ranking = points.sort_values('reproduced_mad',ascending=False)
display(ranking.head(10))
assert ranking.iloc[0].point == 49
display(Image(filename=str(ROOT/'images/wafer_location_deviation.png')))
```

    point  valid_wafer_count  ...  workbook_cached_mad  reproduced_mad
48     49                 24  ...           420.215819      420.215819
47     48                 24  ...           413.248588      413.248588
25     26                 25  ...           395.387257      396.516697
46     47                 23  ...           386.089985      386.089985
26     27                 25  ...           355.000197      356.129637
45     46                 24  ...           334.600614      334.600614
16     17                 25  ...           331.147436      330.017996
17     18                 25  ...           313.220833      312.091393
35     36                 25  ...           299.900120      298.770680
36     37                 24  ...           299.244612      298.068112

[10 rows x 8 columns]

## 해석
49번 평균 절대편차 420.22 Å, 유효 wafer 24개. 48번 413.25 Å도 함께 확인할 외곽 위치입니다. 이 지표는 원인이나 불량 확률을 확정하지 않습니다.

File: analysis/05_follow_up_experiment.ipynb
# 변경 Spec 후속 평가 계획
목표 **3,500 Å ± 300 Å**. 모든 Split은 실제 실험 전이며 예측값과 평가 계획입니다.

```
from pathlib import Path
import sys
import pandas as pd
from IPython.display import display, Image
ROOT = Path.cwd() if (Path.cwd() / 'data').exists() else Path.cwd().parent
sys.path.insert(0, str(ROOT))
from src.detailed_analysis import evaluate_conditions, follow_up_estimate
from src.render_detailed import render
render(ROOT)
```

## 1. Uniformity≤10% 후보 중 Run19 선정
10%는 분석자의 선별 기준입니다. 이 그룹에서 평균 두께가 가장 큰 조건을 기준점으로 선택합니다.

```
conditions = evaluate_conditions(pd.read_csv(ROOT/'data/deposition_condition_summary.csv'))
reference_candidates = conditions[conditions.uniformity_pct <= 10].sort_values('average_thickness',ascending=False)
display(reference_candidates)
assert reference_candidates.iloc[0].recipe == 'FT0524_run19'
```

          recipe  si2h6_flow  ...  target_gap_a  observed_points_within_spec
20  FT0524_run19         195  ...     56.122449                         True
21  FT0524_run20         185  ...    146.744898                        False
23  FT0524_run22         175  ...    357.888123                        False

[3 rows x 14 columns]

## 2. Power·온도·시간 비교
현재 요약표 기반 변화율과 원본 계획의 반올림 상수 20.8%·14.4%를 구분합니다.

```
comparison = pd.read_csv(ROOT/'data/parameter_comparison.csv').set_index('recipe')
display(comparison)
for name,before,after in [('Power','FT0524_run13','FT0524_run14'),('Temperature','FT0524_run16','FT0524_run21')]:
    print(name, (1-comparison.loc[after,['dep_rate_a_per_sec','uniformity_pct']]/comparison.loc[before,['dep_rate_a_per_sec','uniformity_pct']])*100)
display(Image(filename=str(ROOT/'images/time_temperature_comparison.png')))
```

Power dep_rate_a_per_sec    25.089090
uniformity_pct        -5.469767
dtype: float64
Temperature dep_rate_a_per_sec    14.480711
uniformity_pct        20.739900
dtype: float64

              si2h6_flow  power  ...  uniformity_pct  dep_rate_a_per_sec
recipe                           ...                                    
FT0524_run13         175    400  ...       12.372615           99.612463
FT0524_run14         175    300  ...       13.049368           74.620602
FT0524_run15         175    300  ...       13.137107           74.679463
FT0524_run16         175    300  ...       12.645703           74.536602
FT0524_run21         175    300  ...       10.022997           63.743172
FT0524_run22         175    300  ...        9.866138           63.158042
FT0524_run23         175    300  ...       10.099302           63.092288

[7 rows x 7 columns]

## 3. 원본 평가안 재현
8.57%=300/3500×100은 설계 참고값입니다. 300–400℃ 경향의 외삽, 유량 간 변화율 전이, 시간과 두께 비례를 가정합니다.

```
estimate = follow_up_estimate()
display(pd.Series(estimate))
assert abs(estimate['predicted_average_a']-3481.197448)<1e-5
```

reference_uniformity_pct                8.571429
baseline_uniformity_pct                 9.918242
relative_uniformity_reduction_pct      13.579154
temperature_drop_c                     65.284392
calculated_temperature_c              234.715608
rate_reduction_pct                      9.400952
expected_average_at_base_time_a      2848.323116
calculated_time_sec                    55.295693
applied_temperature_c                 234.700000
applied_time_sec                       55.000000
predicted_average_a                  3481.197448
predicted_uniformity_pct                8.571107
dtype: float64

## 4. 전체 Split
New_1-1만 예측값이 있으며 나머지는 미평가입니다. Power·온도 3개 조합×시간 3개로 구성했으므로 Power의 독립 효과를 모두 분리하는 설계는 아닙니다.

```
display(pd.read_csv(ROOT/'data/follow_up_split_plan.csv'))
```

     split  si2h6_flow  ...  predicted_uniformity_pct      status
0  New_1-1         195  ...                  8.571107  unmeasured
1  New_1-2         195  ...                       NaN  unmeasured
2  New_1-3         195  ...                       NaN  unmeasured
3  New_2-1         195  ...                       NaN  unmeasured
4  New_2-2         195  ...                       NaN  unmeasured
5  New_2-3         195  ...                       NaN  unmeasured
6  New_3-1         195  ...                       NaN  unmeasured
7  New_3-2         195  ...                       NaN  unmeasured
8  New_3-3         195  ...                       NaN  unmeasured

[9 rows x 8 columns]

## 판정 계획
49개 위치의 실측 두께·GOF를 확보하고 MIN≥3,200 Å, MAX≤3,800 Å를 확인합니다. Uniformity만으로 규격 충족을 단정하지 않습니다. 후보 조건을 반복해 예측 오차와 재현성을 확인합니다.
