Repository: GREENMAMOS/semiconductor-process-data-analysis

# Semiconductor Process Data Analysis

**센서 안정성 확인에서 Recipe–계측 데이터 연결, wafer 취약 위치 분석, 후속 Split 설계까지 수행한 반도체 증착 공정 데이터 분석 프로젝트입니다.**

Excel에서 직접 수행한 데이터 정리·계산·시각화를 바탕으로, 분석 순서와 판단 근거를 Python 코드와 공개용 집계 데이터로 정리했습니다. AI는 결과 해석을 보조하는 데 활용했습니다.

## 핵심 결과

| 분석 과제 | 수행 내용 | 결과 |
|---|---|---|
| 설비 센서 안정성 | 초기 ramp-up 분리, 3개 Run의 유량과 참고 범위 비교 | 안정 구간의 평균 유량이 200 sccm에 근접 |
| 조건별 두께 분석 | 25개 공정 실행의 Input–Output 연결, AVG·MIN·MAX·산포 비교 | 초기 **3,200 Å ± 400 Å** 기준에서 Run23을 우선 후보로 선정 |
| 위치별 취약성 | 각 wafer 평균 대비 절대편차를 49개 위치별로 집계 | **49번 위치 420.22 Å**, 유효 wafer 24개 기준 최대 |
| 후속 평가 설계 | 변경 **3,500 Å ± 300 Å** 기준으로 온도·시간 보정 | **234.7℃·55초**, 예상 AVG **3,481.20 Å**, 9개 Split 계획 |

Run23은 유효 측정 **45/49개 위치** 기준의 후보입니다. 후속 조건은 선형 가정에 따른 예측이며 실험 완료 결과가 아닙니다.

## 분석 흐름

```mermaid
flowchart TD
 A[센서 시간 정렬과 ramp-up 분리] --> B[Run별 안정 구간 비교]
 C[Recipe Input 정리] --> E[조건 번호로 Input–Output 연결]
 D[두께·GOF·결측 확인] --> E
 E --> F[Target·MIN/MAX·Uniformity 비교]
 F --> G[Run23 후보 선정]
 E --> H[wafer 평균 대비 위치별 절대편차]
 H --> I[49-point map과 취약 위치 선정]
 G --> J[온도·시간 보정과 후속 Split 계획]
 I --> J
```

## 1. 센서 전처리와 안정 구간 비교

시간축에 Run1·Run2·Run3을 맞추고 초기 과도 구간을 분리했습니다. 같은 유량 데이터에 목표값 ±1%와 엑셀의 표준편차 기반 참고 범위를 적용해 변동 수준을 확인했습니다.
엑셀의 두 번째 범위는 **목표값 200 ± 3×통합 표준편차**입니다. 공개 노트북의 **Run별 평균 ±3σ**와 계산 기준이 다르므로 따로 설명했습니다. [전처리와 센서 분석 상세](docs/01_preprocessing_and_matching.md)

## 2. 조건별 Target 적합성 비교

초기 Spec **3,200 Å ± 400 Å**에 대해 평균과 최솟값·최댓값을 함께 비교했습니다. 요약표 기준으로 관측 MIN–MAX가 규격 내인 Run19와 Run23 중 Target과 평균의 차이가 더 작은 Run23을 선정했습니다.
| 조건 | AVG (Å) | MIN (Å) | MAX (Å) | Target과 평균 차이 (Å) | Uniformity (%) |
|---|---:|---:|---:|---:|---:|
| Run19 | 3,143.88 | 2,815.92 | 3,439.55 | 56.12 | 9.92 |
| Run23 | 3,154.61 | 2,833.03 | 3,470.22 | 45.39 | 10.10 |

Run23의 4개 결측 위치는 재계측이 필요합니다. [조건 비교·선정 근거 상세](docs/02_condition_and_wafer_analysis.md)

## 3. Wafer 49-point 취약 위치 분석

각 측정값에서 해당 wafer의 평균을 뺀 **절대편차**를 계산하고, 같은 위치의 유효 wafer들에 대해 평균을 냈습니다. 결측값은 0으로 채우지 않았습니다.
49번은 평균 절대편차 **420.22 Å**, 48번은 **413.25 Å**였습니다. 두 위치를 포함한 외곽 영역을 우선 확인 대상으로 해석했습니다. 이 지표는 불량 확률이나 원인 확정을 의미하지 않습니다.

## 4. 변경 Spec을 위한 후속 실험 설계

**Uniformity 10% 이하**를 분석자가 정한 선별 기준으로 적용하고, 그중 평균 두께가 가장 큰 Run19를 기준점으로 삼았습니다. 기존 비교에서 확인한 온도 저하 경향을 이용해 균일도를 개선하고, 증착률 감소를 시간 증가로 보정하는 계획을 세웠습니다.
- 변경 목표: **3,500 Å ± 300 Å**
- 설계 참고 Uniformity: **8.57%** = 300 ÷ 3,500 × 100
- 계산 온도·시간: **234.72℃·55.30초**
- 평가 후보: **234.7℃·55초**, 예상 평균 **3,481.20 Å**
- 평가 계획: Si2H6 195 sccm 고정, Power·온도 3개 조합에서 시간 50·55·60초 비교

8.57%는 별도 요구 규격이 아닌 설계 참고값입니다. 모든 측정 위치의 두께가 3,200–3,800 Å에 들어오는지는 실제 MIN·MAX로 확인해야 합니다. [기준 조건·계산식·전체 Split 표](docs/03_follow_up_experiment.md)

## 데이터 검증과 해석 범위

- 현재 계측표에는 두께값 **9개 결측**이 있습니다. Run21의 5개 위치는 낮은 GOF와 겹치고, Run23에는 별도로 4개 결측이 있습니다.
- Run21 평균은 시트마다 차이가 있습니다. **원본 요약표 수치와 유효값 재계산 수치를 병기**하고, 위치별 분석은 유효값으로 wafer 평균을 다시 계산했습니다.
- Uniformity 정의는 **(MAX−MIN) / (2×AVG) × 100**이며, 작을수록 두께 범위가 상대적으로 좁습니다.
- Power·온도·시간 비교는 관찰 경향입니다. 통계적 유의성이나 양산 재현성은 검증하지 않았습니다.

[데이터 출처·수치 차이·재현 범위](docs/04_data_provenance.md) · [향후 분석 자동화 계획](docs/05_automation_roadmap.md)

## 실행 방법

저장소 루트에서 실행합니다. 공개 집계 CSV를 사용하므로 원본 Excel 없이 노트북과 그래프를 실행할 수 있습니다.

```bash
pip install -r requirements.txt
python -m src.render_detailed
python -m pytest -q
jupyter notebook
```

| 노트북 | 내용 |
|---|---|
| [01](analysis/01_process_sensor_stability.ipynb) | ramp-up 분리와 Run별 센서 통계 |
| [02](analysis/02_deposition_parameter_analysis.ipynb) | 고정 조건군 비교와 대표 wafer 두께 map |
| [03](analysis/03_quality_and_target_selection.ipynb) | 품질 확인·원본/재계산 차이·초기 규격 후보 선정 |
| [04](analysis/04_wafer_location_analysis.ipynb) | 위치별 절대편차 집계·유효 개수·취약 위치 map |
| [05](analysis/05_follow_up_experiment.ipynb) | Run19 선정·온도/시간 계산·9개 Split |

## PPT
- [📄 View Portfolio (PDF)](./Jiwon_Yoo_Manufacturing_Data_AI_Portfolio.pdf)
- [📊 Download Portfolio (PPTX)](./Jiwon_Yoo_Manufacturing_Data_AI_Portfolio.pptx)

## 저장소 구성

```text
analysis/  단계별 실행 노트북
docs/      전처리·조건 선정·위치 분석·후속 평가 근거
data/      센서 샘플·조건 요약·위치별 집계·검증 표
images/    재생성 가능한 분석 그래프
src/       데이터 읽기·계산·시각화 함수
tests/     계산식·결측 처리·데이터 공개 항목 검증
```

**사용 도구:** Excel, Python, pandas, NumPy, Matplotlib, openpyxl, Jupyter Notebook

교육용 공정 데이터를 분석한 프로젝트입니다. 원본 Excel·PPT 전체와 개인정보는 포함하지 않았으며, 실제 공정 조건 적용에는 추가 평가가 필요합니다.

File: data/condition_evaluation.csv
condition_id,recipe,si2h6_flow,power,temperature,time_sec,average_thickness,max_thickness,min_thickness,range,standard_deviation,uniformity_pct,dep_rate_a_per_sec,target_gap_a,observed_points_within_spec,valid_point_count,recomputed_average_a,recomputed_min_a,recomputed_max_a,recomputed_std_a,missing_point_count,recomputed_range_a,recomputed_uniformity_pct,average_difference_a
1,FT0524_Pre,200,400,400,30,3304.171429,3697.63,2736.35,961.28,293.6448673,14.54646075,110.1390476,104.1714286,False,49,3304.171429,2736.35,3697.63,293.6448673,0,961.28,14.54646075,-9.094947018e-13
2,FT0524_Pre,200,400,400,30,3337.851429,3729.02,2784.08,944.94,289.0461446,14.15491403,111.2617143,137.8514286,False,49,3337.851429,2784.08,3729.02,289.0461446,0,944.94,14.15491403,1.364242053e-12
3,FT0524_run1,200,400,400,30,3296.565714,3659.95,2836.33,823.62,252.3400503,12.49209134,109.8855238,96.56571429,False,49,3296.565714,2836.33,3659.95,252.3400503,0,823.62,12.49209134,0
4,FT0524_run2,200,400,400,30,3149.418367,3496.77,2718.1,778.67,240.3430675,12.36212388,104.9806122,50.58163265,False,49,3149.418367,2718.1,3496.77,240.3430675,0,778.67,12.36212388,1.364242053e-12
5,FT0524_run3,200,400,400,30,3146.358367,3491.61,2706.81,784.8,240.8389884,12.4715609,104.8786122,53.64163265,False,49,3146.358367,2706.81,3491.61,240.8389884,0,784.8,12.4715609,0
6,FT0524_run4,205,400,400,30,3181.379796,3526.6,2728.98,797.62,244.1615197,12.53575573,106.0459932,18.62020408,False,49,3181.379796,2728.98,3526.6,244.1615197,0,797.62,12.53575573,-1.818989404e-12
7,FT0524_run5,210,400,400,30,3223.674898,3573.55,2783.64,789.91,241.4580393,12.2517007,107.4558299,23.67489796,False,49,3223.674898,2783.64,3573.55,241.4580393,0,789.91,12.2517007,0
8,FT0524_run6,215,400,400,30,3244.727347,3593.38,2797.33,796.05,245.0118638,12.26682422,108.1575782,44.72734694,False,49,3244.727347,2797.33,3593.38,245.0118638,0,796.05,12.26682422,9.094947018e-13
9,FT0524_run7,220,400,400,30,3268.013061,3621.83,2812.7,809.13,246.1764644,12.37954049,108.9337687,68.01306122,False,49,3268.013061,2812.7,3621.83,246.1764644,0,809.13,12.37954049,-4.547473509e-13
10,FT0524_run8,225,400,400,30,3292.342041,3652.04,2817.75,834.29,249.1094024,12.67015987,109.7447347,92.34204082,False,49,3292.342041,2817.75,3652.04,249.1094024,0,834.29,12.67015987,-9.094947018e-13
11,FT0524_run9,195,400,400,30,3137.017755,3477.49,2700.86,776.63,240.0023508,12.37847632,104.5672585,62.9822449,False,49,3137.017755,2700.86,3477.49,240.0023508,0,776.63,12.37847632,0
12,FT0524_run10,190,400,400,30,3090.19449,3428.59,2655.97,772.62,236.1775486,12.5011549,103.006483,109.8055102,False,49,3090.19449,2655.97,3428.59,236.1775486,0,772.62,12.5011549,-4.547473509e-13
13,FT0524_run11,185,400,400,30,3104.914694,3439.26,2677.4,761.86,235.0279571,12.26861404,103.4971565,95.08530612,False,49,3104.914694,2677.4,3439.26,235.0279571,0,761.86,12.26861404,0
14,FT0524_run12,180,400,400,30,3018.003061,3346.56,2600.88,745.68,231.2570601,12.35386421,100.600102,181.9969388,False,49,3018.003061,2600.88,3346.56,231.2570601,0,745.68,12.35386421,0
15,FT0524_run13,175,400,400,30,2988.373878,3309.98,2570.5,739.48,228.1012551,12.37261518,99.61246259,211.6261224,False,49,2988.373878,2570.5,3309.98,228.1012551,0,739.48,12.37261518,0
16,FT0524_run14,175,300,400,30,2238.618072,2488.500977,1904.249937,584.2510398,171.2529955,13.04936843,74.6206024,961.3819279,False,49,2238.618072,1904.249937,2488.500977,171.2529955,0,584.2510398,13.04936843,-4.547473509e-13
17,FT0524_run15,175,300,400,35,2613.781222,2924.675938,2237.925441,686.7504973,204.8852996,13.13710749,74.6794635,586.2187775,False,49,2613.781222,2237.925441,2924.675938,204.8852996,0,686.7504973,13.13710749,9.094947018e-13
18,FT0524_run16,175,300,400,40,2981.46408,3334.707711,2580.653541,754.0541695,229.7335697,12.64570274,74.53660201,218.5359198,False,49,2981.46408,2580.653541,3334.707711,229.7335697,0,754.0541695,12.64570274,0
19,FT0524_run17,165,300,400,40,2894.571429,3252.931,2439.316,813.615,255.7451841,14.05415309,72.36428571,305.4285714,False,49,2894.571429,2439.316,3252.931,255.7451841,0,813.615,14.05415309,0
20,FT0524_run18,155,300,400,40,2721.989796,3101.18075,2242.194,858.98675,266.9545901,15.77865485,68.0497449,478.0102041,False,49,2721.989796,2242.194,3101.18075,266.9545901,0,858.98675,15.77865485,9.094947018e-13
21,FT0524_run19,195,300,300,45,3143.877551,3439.554157,2815.919398,623.634759,183.81059,9.918241867,69.86394558,56.12244898,True,49,3143.877551,2815.919398,3439.554157,183.81059,0,623.634759,9.918241867,1.364242053e-12
22,FT0524_run20,185,300,300,45,3053.255102,3351.554157,2743.088476,608.4656809,180.7196352,9.964212956,67.85011338,146.744898,False,49,3053.255102,2743.088476,3351.554157,180.7196352,0,608.4656809,9.964212956,0
23,FT0524_run21,175,300,300,40,2549.726873,2769.985205,2258.867128,511.1180771,155.3100797,10.02299663,63.74317182,650.2731273,False,44,2552.971059,2258.867128,2769.985205,143.6003698,5,511.1180771,10.01025991,3.244186504
24,FT0524_run22,175,300,300,45,2842.111877,3105.295119,2544.481746,560.8133734,167.0312332,9.866138238,63.15804172,357.8881226,False,49,2842.111877,2544.481746,3105.295119,167.0312332,0,560.8133734,9.866138238,0
25,FT0524_run23,175,300,300,50,3154.614376,3470.215099,2833.027061,637.1880376,187.4829389,10.09930156,63.09228752,45.38562405,True,45,3154.614376,2833.027061,3470.215099,187.4829389,4,637.1880376,10.09930156,4.547473509e-13

File: data/deposition_condition_summary.csv
recipe,si2h6_flow,power,temperature,time_sec,average_thickness,max_thickness,min_thickness,range,standard_deviation
FT0524_Pre,200,400,400,30,3304.171429,3697.63,2736.35,961.28,293.6448673
FT0524_Pre,200,400,400,30,3337.851429,3729.02,2784.08,944.94,289.0461446
FT0524_run1,200,400,400,30,3296.565714,3659.95,2836.33,823.62,252.3400503
FT0524_run2,200,400,400,30,3149.418367,3496.77,2718.1,778.67,240.3430675
FT0524_run3,200,400,400,30,3146.358367,3491.61,2706.81,784.8,240.8389884
FT0524_run4,205,400,400,30,3181.379796,3526.6,2728.98,797.62,244.1615197
FT0524_run5,210,400,400,30,3223.674898,3573.55,2783.64,789.91,241.4580393
FT0524_run6,215,400,400,30,3244.727347,3593.38,2797.33,796.05,245.0118638
FT0524_run7,220,400,400,30,3268.013061,3621.83,2812.7,809.13,246.1764644
FT0524_run8,225,400,400,30,3292.342041,3652.04,2817.75,834.29,249.1094024
FT0524_run9,195,400,400,30,3137.017755,3477.49,2700.86,776.63,240.0023508
FT0524_run10,190,400,400,30,3090.19449,3428.59,2655.97,772.62,236.1775486
FT0524_run11,185,400,400,30,3104.914694,3439.26,2677.4,761.86,235.0279571
FT0524_run12,180,400,400,30,3018.003061,3346.56,2600.88,745.68,231.2570601
FT0524_run13,175,400,400,30,2988.373878,3309.98,2570.5,739.48,228.1012551
FT0524_run14,175,300,400,30,2238.618072,2488.500977,1904.249937,584.2510398,171.2529955
FT0524_run15,175,300,400,35,2613.781222,2924.675938,2237.925441,686.7504973,204.8852996
FT0524_run16,175,300,400,40,2981.46408,3334.707711,2580.653541,754.0541695,229.7335697
FT0524_run17,165,300,400,40,2894.571429,3252.931,2439.316,813.615,255.7451841
FT0524_run18,155,300,400,40,2721.989796,3101.18075,2242.194,858.98675,266.9545901
FT0524_run19,195,300,300,45,3143.877551,3439.554157,2815.919398,623.634759,183.81059
FT0524_run20,185,300,300,45,3053.255102,3351.554157,2743.088476,608.4656809,180.7196352
FT0524_run21,175,300,300,40,2549.726873,2769.985205,2258.867128,511.1180771,155.3100797
FT0524_run22,175,300,300,45,2842.111877,3105.295119,2544.481746,560.8133734,167.0312332
FT0524_run23,175,300,300,50,3154.614376,3470.215099,2833.027061,637.1880376,187.4829389
