Repository: GREENMAMOS/semiconductor-process-data-analysis

# Semiconductor Process Data Analysis

**센서 안정성 확인에서 Recipe–계측 데이터 연결, wafer 취약 위치 분석, 후속 Split 설계까지 수행한 반도체 증착 공정 데이터 분석 프로젝트입니다.**

Excel에서 직접 수행한 데이터 정리·계산·시각화를 바탕으로, 분석 순서와 판단 근거를 Python 코드와 공개용 집계 데이터로 정리했습니다. AI는 결과 해석을 보조하는 데 활용했습니다.

## 핵심 결과

| 분석 과제 | 수행 내용 | 결과 |
|---|---|---|
| 설비 센서 안정성 | 초기 ramp-up 분리, 3개 Run의 유량과 참고 범위 비교 | 안정 구간의 평균 유량이 200 sccm에 근접 |
| 조건별 두께 분석 | 25개 공정 실행의 Input–Output 연결, AVG·MIN·MAX·산포 비교 | 초기 **3,200 Å ± 400 Å** 기준에서 Run23을 우선 후보로 선정 |
| 위치별 취약성 | 각 wafer 평균 대비 절대편차를 49개 위치별로 집계 | **49번 위치 420.22 Å**, 유효 wafer 24개 기준 최대 |
| 후속 평가 설계 | 변경 **3,500 Å ± 300 Å** 기준으로 온도·시간 보정 | **234.7℃·55초**, 예상 AVG **3,481.20 Å**, 9개 Split 계획 |

Run23은 유효 측정 **45/49개 위치** 기준의 후보입니다. 후속 조건은 선형 가정에 따른 예측이며 실험 완료 결과가 아닙니다.

## 분석 흐름

```mermaid
flowchart TD
 A[센서 시간 정렬과 ramp-up 분리] --> B[Run별 안정 구간 비교]
 C[Recipe Input 정리] --> E[조건 번호로 Input–Output 연결]
 D[두께·GOF·결측 확인] --> E
 E --> F[Target·MIN/MAX·Uniformity 비교]
 F --> G[Run23 후보 선정]
 E --> H[wafer 평균 대비 위치별 절대편차]
 H --> I[49-point map과 취약 위치 선정]
 G --> J[온도·시간 보정과 후속 Split 계획]
 I --> J
```

## 1. 센서 전처리와 안정 구간 비교

시간축에 Run1·Run2·Run3을 맞추고 초기 과도 구간을 분리했습니다. 같은 유량 데이터에 목표값 ±1%와 엑셀의 표준편차 기반 참고 범위를 적용해 변동 수준을 확인했습니다.
엑셀의 두 번째 범위는 **목표값 200 ± 3×통합 표준편차**입니다. 공개 노트북의 **Run별 평균 ±3σ**와 계산 기준이 다르므로 따로 설명했습니다. [전처리와 센서 분석 상세](docs/01_preprocessing_and_matching.md)

## 2. 조건별 Target 적합성 비교

초기 Spec **3,200 Å ± 400 Å**에 대해 평균과 최솟값·최댓값을 함께 비교했습니다. 요약표 기준으로 관측 MIN–MAX가 규격 내인 Run19와 Run23 중 Target과 평균의 차이가 더 작은 Run23을 선정했습니다.
| 조건 | AVG (Å) | MIN (Å) | MAX (Å) | Target과 평균 차이 (Å) | Uniformity (%) |
|---|---:|---:|---:|---:|---:|
| Run19 | 3,143.88 | 2,815.92 | 3,439.55 | 56.12 | 9.92 |
| Run23 | 3,154.61 | 2,833.03 | 3,470.22 | 45.39 | 10.10 |

Run23의 4개 결측 위치는 재계측이 필요합니다. [조건 비교·선정 근거 상세](docs/02_condition_and_wafer_analysis.md)

## 3. Wafer 49-point 취약 위치 분석

각 측정값에서 해당 wafer의 평균을 뺀 **절대편차**를 계산하고, 같은 위치의 유효 wafer들에 대해 평균을 냈습니다. 결측값은 0으로 채우지 않았습니다.
49번은 평균 절대편차 **420.22 Å**, 48번은 **413.25 Å**였습니다. 두 위치를 포함한 외곽 영역을 우선 확인 대상으로 해석했습니다. 이 지표는 불량 확률이나 원인 확정을 의미하지 않습니다.

## 4. 변경 Spec을 위한 후속 실험 설계

**Uniformity 10% 이하**를 분석자가 정한 선별 기준으로 적용하고, 그중 평균 두께가 가장 큰 Run19를 기준점으로 삼았습니다. 기존 비교에서 확인한 온도 저하 경향을 이용해 균일도를 개선하고, 증착률 감소를 시간 증가로 보정하는 계획을 세웠습니다.
- 변경 목표: **3,500 Å ± 300 Å**
- 설계 참고 Uniformity: **8.57%** = 300 ÷ 3,500 × 100
- 계산 온도·시간: **234.72℃·55.30초**
- 평가 후보: **234.7℃·55초**, 예상 평균 **3,481.20 Å**
- 평가 계획: Si2H6 195 sccm 고정, Power·온도 3개 조합에서 시간 50·55·60초 비교

8.57%는 별도 요구 규격이 아닌 설계 참고값입니다. 모든 측정 위치의 두께가 3,200–3,800 Å에 들어오는지는 실제 MIN·MAX로 확인해야 합니다. [기준 조건·계산식·전체 Split 표](docs/03_follow_up_experiment.md)

## 데이터 검증과 해석 범위

- 현재 계측표에는 두께값 **9개 결측**이 있습니다. Run21의 5개 위치는 낮은 GOF와 겹치고, Run23에는 별도로 4개 결측이 있습니다.
- Run21 평균은 시트마다 차이가 있습니다. **원본 요약표 수치와 유효값 재계산 수치를 병기**하고, 위치별 분석은 유효값으로 wafer 평균을 다시 계산했습니다.
- Uniformity 정의는 **(MAX−MIN) / (2×AVG) × 100**이며, 작을수록 두께 범위가 상대적으로 좁습니다.
- Power·온도·시간 비교는 관찰 경향입니다. 통계적 유의성이나 양산 재현성은 검증하지 않았습니다.

[데이터 출처·수치 차이·재현 범위](docs/04_data_provenance.md) · [향후 분석 자동화 계획](docs/05_automation_roadmap.md)

## 실행 방법

저장소 루트에서 실행합니다. 공개 집계 CSV를 사용하므로 원본 Excel 없이 노트북과 그래프를 실행할 수 있습니다.

```bash
pip install -r requirements.txt
python -m src.render_detailed
python -m pytest -q
jupyter notebook
```

| 노트북 | 내용 |
|---|---|
| [01](analysis/01_process_sensor_stability.ipynb) | ramp-up 분리와 Run별 센서 통계 |
| [02](analysis/02_deposition_parameter_analysis.ipynb) | 고정 조건군 비교와 대표 wafer 두께 map |
| [03](analysis/03_quality_and_target_selection.ipynb) | 품질 확인·원본/재계산 차이·초기 규격 후보 선정 |
| [04](analysis/04_wafer_location_analysis.ipynb) | 위치별 절대편차 집계·유효 개수·취약 위치 map |
| [05](analysis/05_follow_up_experiment.ipynb) | Run19 선정·온도/시간 계산·9개 Split |

## PPT
- [📄 View Portfolio (PDF)](./Jiwon_Yoo_Manufacturing_Data_AI_Portfolio.pdf)
- [📊 Download Portfolio (PPTX)](./Jiwon_Yoo_Manufacturing_Data_AI_Portfolio.pptx)

## 저장소 구성

```text
analysis/  단계별 실행 노트북
docs/      전처리·조건 선정·위치 분석·후속 평가 근거
data/      센서 샘플·조건 요약·위치별 집계·검증 표
images/    재생성 가능한 분석 그래프
src/       데이터 읽기·계산·시각화 함수
tests/     계산식·결측 처리·데이터 공개 항목 검증
```

**사용 도구:** Excel, Python, pandas, NumPy, Matplotlib, openpyxl, Jupyter Notebook

교육용 공정 데이터를 분석한 프로젝트입니다. 원본 Excel·PPT 전체와 개인정보는 포함하지 않았으며, 실제 공정 조건 적용에는 추가 평가가 필요합니다.

File: 01_preprocessing_and_matching.md
# 1. 전처리와 Input–Output 연결

[전체 분석으로 돌아가기](../README.md)

## 목적과 데이터 구조

설비 센서는 시간별 공정 상태를, Recipe는 입력 조건을, wafer 계측값은 공정 결과를 나타냅니다. 각각의 비교 단위와 식별자를 확인한 뒤 계산했습니다.

| 자료 | 단위·식별자 | 확인 내용 |
|---|---|---|
| 프로젝트2 센서 | 시간, Run1–3 | Si2H6 유량(sccm), 초기 과도 구간 |
| 프로젝트3 공정 파라미터 | Run 번호 1–25 | Recipe, Gas, Pressure, Power, Temperature, Time |
| 프로젝트3 계측 데이터 | 조건 번호, WF, ITEM_ID, 위치 1–49 | THK1_1_TOP(Å), GOF_1 |
| 좌표 | 위치 번호 1–49 | x(mm), y(mm) |

## 공정 Input 정리

1. 공정 파라미터 표의 다단 헤더에서 변수명과 단위를 확인했습니다.
2. 공정 실행 순서인 `Run`을 `condition_id`로 두고 Recipe·Si2H6·Power·Temp·Time을 한 행으로 구성했습니다.
3. N2O 4,000 sccm, N2 3,000 sccm, Pressure 2,250 mTorr는 해당 표에서 고정 조건입니다. 빈 NH3 칸을 임의로 0으로 바꾸지 않았습니다.
4. 비교 변수 이외의 조건을 고정한 그룹을 만들어 Gas·Power·온도·시간 변화에 따른 차이를 확인했습니다.

총 25행은 서로 다른 25개 Recipe라는 뜻이 아니라 **25개 공정 실행 기록**입니다. `FT0524_Pre`는 두 번 나타납니다.

## Sensor 전처리와 두 종류의 참고 범위

센서 표를 `process_time, run, si2h6_flow, target` 형태로 바꾸고 시간·센서값이 없는 행을 제외했습니다. Run별 기록 길이가 달라 끝부분의 빈칸은 해당 Run의 관측 종료로 처리했습니다.

공개 Python 분석은 처음 3개 관측을 분리하고 4초 이후를 동일 기준으로 비교합니다.

| 지표 | Run1 | Run2 | Run3 |
|---|---:|---:|---:|
| 평균 유량 (sccm) | 200.0693 | 200.0496 | 200.0111 |
| 표본 표준편차 (sccm) | 0.1488 | 0.1194 | 0.1025 |

![전체 시간축](../images/sensor_stability_by_run.png)

### 원본 Excel의 그래프 범위

- 1% 범위: 200×(1±0.01) = **198–202 sccm**
- 표준편차 범위: `STDEV(B5:D33,C4)` = 약 0.21254 sccm
- 두 번째 선: 200±3×0.21254 = **199.3624–200.6376 sccm**

해당 STDEV 범위에는 Run1·3의 3초 이후와 Run2의 2초 이후 값이 포함됩니다. 따라서 원본 그래프는 **200을 중심으로 통합 표준편차를 적용한 범위**이며, 노트북의 **각 Run 평균을 중심으로 계산한 ±3σ**와 동일하지 않습니다. 이를 원본 수식 그대로 기록했습니다.

안정 구간 평균이 Target에 근접한다는 관찰로 정리했습니다. 이 참고 범위만으로 설비 정상 여부나 양산 관리한계의 유효성을 확정하지 않았습니다.

## 계측 Output 확인

1. `ITEM_ID`로 두께와 GOF를 구분했습니다.
2. 위치 1–49를 세로 형태로 변환해 `condition_id, wf, point, thickness, gof`로 정리했습니다.
3. 결측값을 보존하고, 평균·표준편차 계산에서는 유효한 두께값만 사용했습니다.
4. GOF와 결측 위치를 대조했습니다. 원본에서 확인하지 못한 일괄 제외 임계값은 새로 가정하지 않았습니다.

| Recipe | 조건 번호 | WF | 두께 결측 위치 | 확인 사항 |
|---|---:|---:|---|---|
| Run21 | 23 | 8 | 45, 46, 47, 48, 49 | 같은 위치 GOF 0.81233–0.833123 |
| Run23 | 25 | 10 | 37, 40, 43, 47 | 두께 결측, 원인 미확인 |

현재 파일은 일부 처리가 진행된 상태입니다. 낮은 GOF와 결측의 대응은 확인되지만, 과거 삭제 시점이나 정확한 임계값까지 복원할 수는 없습니다. 결측을 보간하거나 0으로 채우지 않았습니다.

## 연결 키 검증

**공정 파라미터 Run ↔ 계측 데이터 조건 번호**로 연결합니다. Recipe 이름의 `run23`은 조건 번호 25에 해당합니다.

- `WF`는 1–15 이후 다시 1–10으로 반복되므로 단독 연결 키로 사용할 수 없습니다.
- `Recipe`도 Pre가 반복되므로 단독 키로 사용하지 않습니다.
- 계측 데이터에서 `(condition_id, point, ITEM_ID)` 중복을 검사합니다.
- 두께와 GOF는 `(condition_id, point)`로 1:1 연결합니다.
- Input은 `condition_id`로 다대일 연결하고 미연결 행이 있으면 중단합니다.
- 좌표는 `point`로 연결합니다.

구현: [`load_measurements`](../src/detailed_analysis.py). 원본 전체 계측값은 공개하지 않았으며, 원본을 가진 사용자는 해당 함수로 연결과 재계산을 확인할 수 있습니다.

File: 03_follow_up_experiment.md
# 3. 변경 Spec을 만족하기 위한 후속 평가 계획

[전체 분석으로 돌아가기](../README.md)

## 문제 정의

두께 요구가 초기 **3,200 Å ± 400 Å**에서 **3,500 Å ± 300 Å**로 변경됐습니다. 평균 두께를 높이면서 wafer 내 산포도 줄이는 평가 계획이 필요했습니다.

## 기존 조건 비교를 설계 근거로 사용

| Recipe | Si2H6 (sccm) | Power (W) | Temp (℃) | Time (s) | AVG (Å) | Unif. (%) | Dep. rate (Å/s) |
|---|---:|---:|---:|---:|---:|---:|---:|
| Run13 | 175 | 400 | 400 | 30 | 2,988.37 | 12.37 | 99.61 |
| Run14 | 175 | 300 | 400 | 30 | 2,238.62 | 13.05 | 74.62 |
| Run15 | 175 | 300 | 400 | 35 | 2,613.78 | 13.14 | 74.68 |
| Run16 | 175 | 300 | 400 | 40 | 2,981.46 | 12.65 | 74.54 |
| Run21 | 175 | 300 | 300 | 40 | 2,549.73 | 10.02 | 63.74 |
| Run22 | 175 | 300 | 300 | 45 | 2,842.11 | 9.87 | 63.16 |
| Run23 | 175 | 300 | 300 | 50 | 3,154.61 | 10.10 | 63.09 |

표는 제공 Excel의 조건 요약값입니다. Run21의 유효 두께 재계산 AVG는 2,552.97 Å이며, 수치 차이는 [출처 기록](04_data_provenance.md)에 명시했습니다.

- **Power 400→300 W:** Run13–14에서 증착률 약 25.1% 감소, Uniformity 개선은 관찰되지 않음.
- **온도 400→300℃:** Run16–21에서 증착률·Uniformity 감소 경향 확인. 요약표로 다시 계산하면 각각 약 14.5%·20.7% 감소.
- **시간 증가:** 각 온도 그룹에서 AVG 증가. 증착률과 Uniformity 변화는 상대적으로 작음. 통계적 유의성 검정을 수행했다는 의미는 아님.

따라서 **온도로 균일도를 조정하고 시간으로 두께를 보정**하는 방향을 세웠습니다. “온도만이 균일도에 영향을 준다”는 일반화는 하지 않았습니다.

## Run19 기준 조건 선정

분석자가 정한 **Uniformity≤10%** 조건군은 Run19·Run20·Run22입니다. 이 중 AVG가 가장 큰 Run19를 선택했습니다. 10%는 공식 규격이 아닌 후보 선별 기준입니다.

| 기준 Recipe | WF | Si2H6 (sccm) | Power (W) | Temp (℃) | Time (s) | AVG (Å) | RANGE (Å) | Unif. (%) |
|---|---:|---:|---:|---:|---:|---:|---:|---:|
| FT0524_run19 | 6 | 195 | 300 | 300 | 45 | 3,143.88 | 623.63 | 9.92 |

초기 규격에서 Run23을 선정한 기준과 후속 평가의 기준점을 고르는 목적이 다릅니다. Run19는 아직 변경 규격의 하한 3,200 Å보다 평균이 낮아 두께 증가가 필요합니다.

## 8.57%의 의미

본 파일의 Uniformity 정의는 `(MAX−MIN)/(2×AVG)×100`입니다. AVG가 3,500 Å이고 전체 범위를 600 Å로 두면 **600/(2×3,500)×100 = 8.57%**가 됩니다.

이는 설계 참고값이며 **8.57% 이하만으로 모든 위치가 규격 내라고 보장할 수 없습니다.** 분포가 비대칭이거나 평균이 Target에서 벗어나면 MIN 또는 MAX가 이탈할 수 있습니다. 최종 판정은 실제 측정 MIN≥3,200 Å, MAX≤3,800 Å와 결측 위치 재계측을 통해 수행합니다.

## 원본 평가안의 온도·시간 계산

원본 프로젝트4의 계산을 재현하기 위해 **온도 100℃ 감소당 Uniformity 20.8%, 증착률 14.4% 상대 감소**를 그대로 사용했습니다. 이 수치는 원본 설계 가정으로, 현재 프로젝트3 요약표에서 다시 계산한 비율과 소폭 차이가 있습니다.

| 단계 | 계산 및 결과 |
|---|---|
| 기준 Uniformity | 623.634759/(2×3,143.877551)×100 = 9.91824% |
| 설계 참고값 | 300/3,500×100 = 8.57143% |
| 필요한 상대 감소율 | (1−8.57143/9.91824)×100 = 13.57915% |
| 필요한 온도 감소 | 13.57915/20.8×100 = 65.28439℃ |
| 계산 온도 | 300−65.28439 = 234.71561℃ |
| 예상 증착률 감소 | 65.28439/100×14.4 = 9.40095% |
| 45초 유지 시 예상 AVG | 3,143.877551×(1−0.0940095) = 2,848.32312 Å |
| 두께 보정 비율 | 3,500/2,848.32312 = 1.228793 |
| 계산 시간 | 45×1.228793 = 55.29569초 |
| 적용 조건 | 234.7℃·55초 |
| 적용 조건 예상 AVG | 3,481.19745 Å |
| 적용 조건 예상 Uniformity | 8.57111% |

**평균 3,481.20 Å와 Uniformity 8.57%는 예측값입니다.** 실제 규격 충족률이나 수율 개선 성과로 기재하지 않습니다.

## 전체 Split table

| Split | Si2H6 (sccm) | Power (W) | Temp (℃) | Time (s) | 예상 AVG (Å) | 예상 Unif. (%) |
|---|---:|---:|---:|---:|---:|---:|
| New_1-1 | 195 | 300 | 234.7 | 55 | 3,481.20 | 8.57 |
| New_1-2 | 195 | 300 | 234.7 | 50 | 미평가 | 미평가 |
| New_1-3 | 195 | 300 | 234.7 | 60 | 미평가 | 미평가 |
| New_2-1 | 195 | 400 | 200 | 55 | 미평가 | 미평가 |
| New_2-2 | 195 | 400 | 200 | 50 | 미평가 | 미평가 |
| New_2-3 | 195 | 400 | 200 | 60 | 미평가 | 미평가 |
| New_3-1 | 195 | 400 | 300 | 55 | 미평가 | 미평가 |
| New_3-2 | 195 | 400 | 300 | 50 | 미평가 | 미평가 |
| New_3-3 | 195 | 400 | 300 | 60 | 미평가 | 미평가 |

전체 9개 모두 실제 평가 전입니다. New_1-1만 원본의 예측값을 기입했습니다.

## 실행 후 확인할 항목

1. GOF와 결측 확인 후 49개 위치의 두께를 확보하고 AVG·MIN·MAX·STD·Uniformity 계산.
2. 각 조건에서 시간 50·55·60초의 증착률과 Uniformity 비교.
3. 400 W에서 200℃·300℃를 비교해 온도 경향 확인.
4. 원본 예측과 실측 차이, 49번·48번 위치의 편차 확인.
5. 후보 조건 반복 Run으로 재현성 확인 후 조건 확정 검토.

## 가정과 실험 설계의 한계

- 300–400℃에서 관찰한 변화율을 234.7℃까지 **외삽**합니다.
- Si2H6 175 sccm의 변화율을 195 sccm에 적용합니다.
- 두께가 시간에 비례하고 시간 보정 후 Uniformity가 거의 유지된다고 가정합니다.
- New_1과 New_2/3은 Power와 온도가 함께 다르므로 그 비교에서 Power의 단독 효과는 분리할 수 없습니다. 추후 같은 온도·시간에서 Power만 바꾸는 추가 대조 조건을 고려할 수 있습니다.

현재 9개 Split은 **Power·온도 3개 조합×시간 3개**의 후보 평가안이며 완전요인 실험은 아닙니다.

File: 05_automation_roadmap.md
# 5. 향후 분석 자동화 계획

[전체 분석으로 돌아가기](../README.md)

데이터 정리와 그래프 작성은 직접 수행했고 AI는 해석 보조로 활용했습니다. 이번 저장소에서는 계산·시각화 과정을 코드로 정리했습니다. 아래의 운영 파이프라인과 AI 연동·예측 모델은 향후 계획입니다.

| 단계 | 구현할 기능 | 검증 방법 |
|---|---|---|
| 1. 입력 표준화 | 센서·Recipe·계측 파일의 열 이름, 단위, 조건 식별자 통일 | 중복·누락·미연결 항목과 유효 측정 개수 표시 |
| 2. 반복 분석 자동화 | 검토한 안정 구간 기준, AVG·STD·Range·Uniformity와 map 생성 | 검토된 Excel 사례와 계산 일치, 결측이 0으로 바뀌지 않는지 확인 |
| 3. AI 해석 보조 | 계산된 표·Run 식별자·비교 조건을 전달해 관찰과 추가 질문 초안 생성 | 모든 수치가 계산표에 존재하는지 확인, 관찰과 추정 구분 |
| 4. 사람의 검토 | 원본·그래프·해석 초안을 함께 검토하고 보고서 확정 | Spec 혼동, 수치 오류, 인과 단정, 미측정 성과 표현 점검 |
| 5. 데이터 축적 후 예측 | Recipe와 센서 요약으로 AVG·산포 예측 모델 검토 | 시간 순서로 후속 Run을 분리해 검증, 단순 평균·선형 모델과 오차 비교 |

우선 반복 계산의 재현성과 보고서 검토 시간을 개선 대상으로 삼습니다. 언어 모델에게 계산 자체를 맡기기보다 검증된 표를 해석 입력으로 제공합니다.

예측 모델은 wafer의 49개 위치를 임의로 학습·평가에 섞으면 같은 wafer 정보가 양쪽에 들어갈 수 있으므로 **Run 단위**로 분리합니다. 현재의 25개 실행 기록만으로 범용 공정 예측 성능을 주장하지 않습니다.
